Repository: PD-Roger/PD-Roger

# From Concept to Mass Production

I'm @PD-Roger. Twenty-plus years in global manufacturing, mostly in hardware product development and mechanical engineering.

I've run cross-functional teams through the whole arc of consumer electronics — concept, design validation, ramp-up, lifecycle support. Headsets, speakers, smart glasses, e-cigarettes, for brands you'd recognize.

Technically, I come from mechanical design: DFM/DFA, FMEA, DOE, PPAP, tooling, injection molding, CP/CPK, GR&R, qualification, product validation. I've worked inside structured systems long enough to know where they help and where they just add meetings — APQP, IPD, gate reviews, design control, validation planning, production readiness. Most of the job is standing between design, engineering, manufacturing, quality, suppliers, and the customer, and keeping all of them pointed at the same shippable product.

Fluent in English, have worked overseas. SSBB, CMQ/OE, PMP. Dual Master's — Mechanical Engineering and MBA.

This repo is my working notes. Problems I've hit, methods that held up, and what I'd do differently next time. It follows a product from the first sketch to mass production.

---

## Categories

- **[01 · Product Development & Program Management](01-project-management/)** — APQP, NPI, risk management, program management
- **[02 · Mechanical Design & DFMA](02-mechanical-design-dfma/)** — design fundamentals, DFM/DFA, part design
- **[03 · Tooling, Molding & Materials](03-tooling-material/)** — injection molding, texture, gating, heat staking
- **[04 · Process & Quality](04-process-quality/)** — CPK, PPAP, DOE, SPC
- **[05 · Secondary Processes Development](05-secondary-process/)** — adhesives, PSA, painting
- **[06 · Career](06-career-growth/)** — career development, interviews, management
- **[07 · Notes & Reflections](07-life-thinking/)** — cost, innovation, learning

---

File: 03-Tooling-Material（注塑、模具与材料）/《我在外企做工程的那些年》看懂4个材料参数，才算真正开始做结构设计.md
---
title: "《我在外企做工程的那些年》看懂4个材料参数，才算真正开始做结构设计"
author: "Roger Yang"
account: "Roger硬件产品开发实战"
date: "2026-09-05 16:10"
url: "https://mp.weixin.qq.com/s/yKkV6hAf2H8c39OSA4cRiQ"
original: true
digest: "在外企做工程的那些年，每天接触最多的东西之一，就是材料。"
---

# 《我在外企做工程的那些年》看懂4个材料参数，才算真正开始做结构设计

> 原创 · Roger Yang · Roger硬件产品开发实战 · 2026-09-05 16:10

> [原文链接](https://mp.weixin.qq.com/s/yKkV6hAf2H8c39OSA4cRiQ)

# 在外企做工程的那些年，每天接触最多的东西之一，就是材料。

消费电子外壳、汽车内饰件、工业设备支架、卡扣、螺丝柱、齿轮……项目一开始，结构工程师经常要先回答一个很现实的问题：

**这个零件，到底用金属，还是用塑料？**

刚入行时，容易把结构设计理解成“画3D、出2D、标公差”。真正做过几轮项目以后会发现，CAD只是把设计表达出来，材料、受力、工艺和公差，才决定这个零件最后能不能工作。

如果连材料参数都看不明白，图纸上写着ABS、PC、PA66+GF30、Al6061-T6，也只能算知道材料名称，还谈不上真正会选材。

今天就结合常见的材料属性表，聊四个结构工程师最常遇到的参数：**弹性模量、屈服强度、抗拉强度和泊松比。**

## 01｜先分清“刚”和“强”

##   

很多新人会把刚度、强度、硬度、韧性混在一起。

其实这是四件不同的事。

弹性模量高，说明材料不容易发生弹性变形，也就是“刚”；屈服强度高，说明材料更不容易产生永久变形；抗拉强度高，说明材料在拉断前能承受更大的应力；硬度则主要反映抗压痕、抗划伤和局部塑性变形的能力。

所以，钢的弹性模量比ABS高很多，准确的说法是“钢比ABS刚得多”，而不是简单说“钢比ABS硬几十倍”。

把这几个概念分清，再看材料表就容易多了。

## 02｜先看一张材料参数对比表

##   

下面这张表把工程中常见的几种金属和塑料放在一起。

| 材料  | 弹性模量 E / GPa | 屈服强度 / MPa | 抗拉强度 / MPa | 泊松比 | 工程特点 |
| --- | --- | --- | --- | --- | --- |
| 碳钢 Steel | 190～210 | 250～350 | 400～550 | 0.28～0.30 | 高刚度、高承载、重量大 |
| Al6061-T6 | 68～70 | 约276 | 约310 | 0.33 | 轻量、易加工、导热好 |
| 退火铜 Copper | 110～120 | 约30～70 | 约200～250 | 0.34 | 导电导热好、材料较软 |
| ABS | 2.0～2.5 | 约35～50 | 约40～55 | 0.35～0.40 | 成本低、加工性好、综合均衡 |
| PC  | 2.2～2.6 | 约55～70 | 约60～75 | 0.37～0.40 | 抗冲击好、耐热较好 |
| PC/ABS | 2.0～2.7 | 约45～60 | 约50～65 | 0.36～0.40 | 性能和加工性的折中 |
| PA6 / PA66 | 1.5～3.0 | 约40～80 | 约50～90 | 0.35～0.42 | 韧性、耐磨性好，吸水明显 |
| PA66+GF30 | 7～10 | 约100～160 | 约140～200 | 约0.30～0.35 | 高刚度、高强度、方向性明显 |
| POM | 2.5～3.5 | 约55～75 | 约60～80 | 0.35 | 尺寸稳定、耐磨、适合齿轮 |
| PBT | 2.0～3.0 | 约45～65 | 约50～70 | 0.35～0.40 | 电气性能好、尺寸稳定 |

需要特别说明：

**这张表只能用来做第一轮工程判断，不能直接替代具体材料牌号的Datasheet。**

同样叫PC，不同厂商、不同牌号、不同阻燃等级，性能可能不同；PA材料还会明显受到吸湿状态影响；玻纤增强材料的流动方向和横向性能也可能差很多。

所以表格的价值不是帮你“背数字”，而是建立数量级概念。

最明显的一点就是：

**金属的弹性模量通常是普通塑料的几十倍。**

而玻纤增强以后，塑料的刚度和强度会明显提高，但仍然会带来新的工艺和结构问题。

## 03｜弹性模量：这个零件会不会太软

##   

弹性模量，英文是Young's Modulus或Modulus of Elasticity，通常用E表示。

简单理解：在弹性范围内，同样的应力下，E越大，材料产生的变形越小。

比如钢的弹性模量大约200 GPa，铝约69 GPa，而ABS和PC通常只有2～3 GPa左右。

最直观的结论是：

**金属和普通塑料的刚度根本不是一个量级。**

同样厚度、同样尺寸的一块平板，在相同载荷下，ABS的变形会比钢大得多。这也是为什么塑料结构设计特别依赖加强筋、翻边、曲面和箱形截面。

对梁来说，抗弯刚度和EI有关。材料的E改不了，但结构工程师可以通过提高截面惯性矩I来增加刚度。

所以塑料后盖发软时，第一反应不应该总是“加厚”。加厚会带来重量、材料成本、冷却时间和缩水等问题。

很多时候，增加合理筋位、缩短悬空跨度、优化边框或增加局部支撑更有效。

玻纤增强也是同样的思路。

普通PA的模量通常只有几个GPa，加入30%玻纤以后，可以提高到7～10 GPa甚至更高，因此PA66+GF30常用于支架、齿轮、电动工具和汽车结构件。

但玻纤不是免费的性能提升。

刚度上去了，各向异性、翘曲、熔接线、表面质量和模具磨损等问题也会跟着出现。

## 04｜屈服强度：变形以后还能不能回来

##   

屈服强度决定的是材料从“弹性变形”进入“永久变形”的临界点。

受力较小时，零件变形，卸载后还能恢复；超过屈服以后，即使把力撤掉，也可能回不到原来的状态。

比如Al6061-T6的屈服强度大约276 MPa，而普通ABS往往只有几十MPa。

这个参数对金属支架、卡扣、压配结构都很重要。

但塑料设计不能只看屈服强度。

以卡扣为例，真正需要关注的不只是“会不会屈服”，还要看允许应变、缺口敏感性、疲劳、蠕变和应力松弛。

有些卡扣装配时完全正常，拆十次也不坏，但做完高温老化以后夹紧力明显下降。

零件没有断，却已经扣不紧了。

原因往往不是短期强度不够，而是长期载荷下发生了蠕变，或者长期变形下出现了应力松弛。

所以设计塑料受力结构时，除了问“载荷多大”，还要问一句：

**这个载荷要持续多久？**

## 05｜抗拉强度：材料被拉断前的最后底线

##   

抗拉强度反映材料在拉伸过程中能够承受的最大应力。

如果说屈服强度回答的是“还能不能保持原来的形状”，那么抗拉强度回答的是：

**最终能承受到什么程度。**

但材料抗拉强度高，不等于实际零件一定不会断。

标准拉伸试样形状简单、受力单一，而真实产品里有孔、螺纹、尖角、熔接线、壁厚变化和小圆角，这些位置都会产生应力集中。

例如一个塑料吊耳，按平均截面积计算，应力可能只有30 MPa，看起来远低于材料70 MPa左右的抗拉强度。

但如果根部圆角太小，局部应力可能高很多，再叠加长期载荷、温度和老化，最后仍可能从根部开裂。

**材料强度决定“材料本身能承受多少”，结构设计决定“载荷怎样传进去”。**

这两件事缺一不可。

## 06｜泊松比：FEA里经常被忽略的小参数

##   

泊松比描述的是材料在一个方向拉伸或压缩时，垂直方向发生横向变形的程度。

比如一根材料被拉长时，通常也会变细。

钢的泊松比通常约0.3，铝约0.33，而ABS、PC、PA等塑料通常会高一些。

这个参数平时不如强度直观，但做有限元分析时很重要。

在线弹性FEA中，E和泊松比通常是最基础的一组材料输入。尤其是过盈配合、套筒、接触、压缩和多轴受力问题，泊松比会影响三维应力和变形结果。

不过塑料仿真还要多留一个心眼。

塑料性能会受到温度、时间、湿度和应变速率影响；玻纤增强材料还存在明显方向性。

只输入一个E和一个泊松比，得到的只是模型近似，不应把结果当成绝对值。

## 07｜金属还是塑料，怎么做第一轮判断

##   

我做项目时，很少先问“哪个材料性能最好”，而是先问：

**这个零件最重要的功能是什么？**

如果刚度、承载、耐磨和高温是第一优先级，通常先考虑钢或铝。

钢的优势是刚度高、强度高、成熟可靠，缺点是重。

铝的弹性模量大约只有钢的三分之一，但密度也约为钢的三分之一。

铝真正的优势不是“同样尺寸比钢更刚”，而是能够利用更大的截面、型材、中空结构和筋位，在重量受限的条件下获得较好的结构效率。

如果产品强调复杂造型、大批量、绝缘和成本，塑料通常更有优势。

ABS综合性能均衡，适合普通外壳；PC的抗冲击和耐热性能较好；PC/ABS是在性能、加工和成本之间常见的折中；PA+GF适合需要更高刚度和机械性能的结构件，但要特别留意吸水、翘曲和玻纤方向。

**材料没有“最好”，只有是否适合当前结构。**

## 08｜真正做量产，不能只看这四个参数

##   

这四个参数可以帮助我们建立基本的力学直觉，但真正做产品时还远远不够。

塑料还要看延伸率、冲击强度、HDT、Tg、CTE、蠕变、吸水率、收缩率和阻燃等级；金属还要看材料状态、热处理、疲劳、硬度、腐蚀和表面处理。

还有一点很重要：材料手册里的数据，通常对应特定牌号、特定试样和特定测试条件。

“PC”不是一个固定性能的材料，“PA66+GF30”也不是永远相同的一组数字。

真正进入量产，图纸和BOM最好落实到明确的厂家、牌号和必要的材料规范，而不是只写一个大类名称。

## 写在最后

##   

做结构工程久了，会越来越觉得，材料表里的数字其实并不抽象。

弹性模量告诉你零件会不会太软；屈服强度告诉你变形以后还能不能回来；抗拉强度告诉你材料的最终承载底线；泊松比则影响多轴受力时材料怎样一起变形。

最后，这些数字都会落到图纸上，变成具体的壁厚、筋位、圆角、截面、卡扣、螺丝柱、公差和安全系数。

在外企做工程的那些年，我学到的一点是：

**没有完美的材料，只有在结构、工艺、环境、成本和寿命要求下更合适的材料。**

真正看懂材料参数以后，选材才不再是“凭经验挑一个名字”，而是开始变成有依据的工程判断。
